Repository: sempermechanics/semper_classroom

<br><br>
  <strong>Semper Classroom</strong> — Semper DIC for tensile and bending tests
Phone-camera **2D digital image correlation (DIC)** for the first-semester
**tensile** and **bending** labs. You photograph the speckled specimen and give the
loads: the machine's load log for tensile, the hanger mass of each photo for bending.
The app gives you E and fills in your lab report.
  &nbsp;
  &nbsp;
  &nbsp;
  &nbsp;
| Test | You give | You get |
|---|---|---|
| **Tensile** | Photos or video, the load log (N, kN, kgf, tf or lbf), cross-section area | Stress–strain curve, **E** from the straight part, yield strength Rp0.2, peak stress |
| **Bending** | Photos or video, the hanger mass of each photo typed in kg (or an optional load CSV), span / width / thickness, two taps on the beam edges | Load–deflection graph, σb and E for each load step, **E from the slope** |

**Share → Lab report** fills in the journal layout: aim, observations, table,
calculation, graphs and results. Share needs an institution seat or a semper
licence; on Demo, or as a guest with no account, it is greyed out.
Pick **2D DIC** instead and it is Semper, unchanged: the same wizard, viewer and
exports. The full field is there for every test: U and V displacement (about 1/100 px), Exx, Eyy and Exy
strain as heatmaps, and PDF, CSV, PNG, GIF and ZIP exports. The C++ engine runs
**offline**. Cloud backup is optional.
  &nbsp;
  &nbsp;
How to run a lab: [docs/OPERATING_MANUAL.md](docs/OPERATING_MANUAL.md) · Spec and accuracy:
[docs/app/STUDENT_LAB_WORKFLOW.md](docs/app/STUDENT_LAB_WORKFLOW.md) · Check against the handwritten
reports: [docs/app/REAL_WORLD_VALIDATION.md](docs/app/REAL_WORLD_VALIDATION.md)

> **Lineage.** This repo holds the full history of
> [`sempermechanics/semperdic-app`](https://github.com/sempermechanics/semperdic-app) at `bfe00e5`

# Real tensile test: steel 1.4016 (published data)

**In semper Classroom:** + → *Try an example* (or Settings → Help → Example data) → this set. **Try it** opens a new analysis with the photos, the load log and the dimensions already in; **Save to phone** copies this folder to `Download/semper examples/` so you can run it like your own photos, with the steps below.

Credit and licence: [CREDIT.txt](CREDIT.txt). Ground truth: `truth_gauge_strain.csv`, the authors' two gauge points' strain and the force at every deformed frame.

Real photos of a real test, not simulated. This is camera 1 of a published
stereo DIC test on a 12.5 mm × 1 mm stainless-steel strip:

> Sanjeev Koirala, *Tensile test of steel specimen using digital image
> correlation*, Zenodo, 2026. doi:10.5281/zenodo.18311953. Licence CC BY 4.0.

**What was changed from the original:** 41 of the 751 load steps were kept.
`steel_00` is step 0. `steel_01` to `steel_28` are steps 3–30, which cover
the elastic range. `steel_29` to `steel_40` are steps 35–705, from yield to
past the peak. Each frame was cropped to the specimen band (2000 × 435 px) and
saved as PNG. `steel_loads.csv` holds the dataset's measured force at those
steps, in kN, one row per deformed frame.

## Steps

1. New analysis → Tensile.
2. Reference: `steel_00.png`. Deformed frames: `steel_01` to `steel_40`.
3. Load log: `steel_loads.csv`, units kN. It pairs in order: 40 rows, 40
   frames.
4. Area **12.5 mm²**. Load axis **x**.
5. ROI: the whole specimen band. Accept the suggested subset (19 px). Step
   5 px, strain window 5 points (the default).
6. Compute (about 25 s on an emulator). The viewer opens on **Results**: the
   curve, E, the yield strength and the peak stress. Tap a point on the curve
   to open its photo. Then Share → Lab report (PDF).

## Expected

| | App (engine 0.6.1) | The dataset's own measurement |
|---|---:|---:|
| E, frames 1–26 (6.5–238.8 MPa) | **149.6 GPa**, R² 0.9955 | 157.5 GPa (two gauge points, 60 mm apart) |
| Yield strength Rp0.2 | 305.7 MPa at 4.02 mε, between frames 29 and 30 | 307.8 MPa (gauge points, all 751 steps) |
| Peak stress | 435.5 MPa, frame 38 | 435.5 MPa, step 509 |
| Frames on the curve | 40 of 40 | |

The strain on the curve is the mean Exx over the analysed region: the "mean"
that ⓘ shows for Exx on each photo. So a point on the curve can be checked
against its own photo.

From frame 36 the stretching strip carries its far end out of the picture.
Those photos stay on the curve, but their mean covers only the points still in
view and reads 4–12% above the gauge points.

Both E values sit well below the handbook value for this steel (about
220 GPa), including the authors' own 3D measurement. That is typical of camera
and gauge-point measurements at such small elastic strains (under 1.7 mε).

The app reads about 5% below the gauge points. The likely cause is that
camera 1 of a stereo pair views the strip at an angle, and one camera cannot
tell stretching from the strip moving towards it. A phone facing the specimen
square-on should do better.

File: app/src/main/assets/examples/steel_tensile/example.json
{
  "schema": 1,
  "id": "steel_tensile",
  "order": 1,
  "title": "Steel strip in tension",
  "summary": "Real photos of a stainless-steel strip pulled to failure, with the machine's force at each photo. Gives a stress–strain curve and Young's modulus.",
  "test_type": "tensile",
  "folder_name": "Steel tensile",
  "image_size": [
    2000,
    435
  ],
  "reference": "steel_00.png",
  "deformed": [
    "steel_01.png",
    "steel_02.png",
    "steel_03.png",
    "steel_04.png",
    "steel_05.png",
    "steel_06.png",
    "steel_07.png",
    "steel_08.png",
    "steel_09.png",
    "steel_10.png",
    "steel_11.png",
    "steel_12.png",
    "steel_13.png",
    "steel_14.png",
    "steel_15.png",
    "steel_16.png",
    "steel_17.png",
    "steel_18.png",
    "steel_19.png",
    "steel_20.png",
    "steel_21.png",
    "steel_22.png",
    "steel_23.png",
    "steel_24.png",
    "steel_25.png",
    "steel_26.png",
    "steel_27.png",
    "steel_28.png",
    "steel_29.png",
    "steel_30.png",
    "steel_31.png",
    "steel_32.png",
    "steel_33.png",
    "steel_34.png",
    "steel_35.png",
    "steel_36.png",
    "steel_37.png",
    "steel_38.png",
    "steel_39.png",
    "steel_40.png"
  ],
  "roi": [
    20,
    69,
    1960,
    297
  ],
  "load_log": {
    "file": "steel_loads.csv",
    "unit": "kN"
  },
  "specimen": {
    "cross_section_mm2": 12.5,
    "load_axis": "x"
  },
  "expected": [
    {
      "label": "E, frames 1–26",
      "value": "157.5 GPa",
      "source": "dataset",
      "note": "Two gauge points 60 mm apart, tracked in 3D by the authors"
    },
    {
      "label": "E, frames 1–26",
      "value": "149.6 GPa",
      "source": "app",
      "note": "Engine 0.6.1, one camera, strain as mean Exx; 40 of 40 photos on the curve"
    },
    {
      "label": "Peak stress",
      "value": "435.5 MPa at frame 38",
      "source": "dataset"
    }
  ],
  "truth_file": "truth_gauge_strain.csv",
  "credit": {
    "creators": "Sanjeev Koirala",
    "title": "Tensile test of steel specimen using digital image correlation",
    "year": 2026,
    "publisher": "Zenodo",
    "doi": "10.5281/zenodo.18311953",
    "url": "https://doi.org/10.5281/zenodo.18311953",
    "licence": "CC BY 4.0",
    "licence_url": "https://creativecommons.org/licenses/by/4.0/",
    "changes": "Camera 1 of the stereo pair only. 41 of the 751 load steps kept (0, 3–30, 35, 40, 45, 55, 80, 130, 205, 305, 405, 509, 605, 705). Each photo cropped to the specimen band, (0, 780)–(2000, 1215), and saved as 8-bit PNG. The force at those steps written to steel_loads.csv (kN), and the gauge points' strain to truth_gauge_strain.csv."
  }
}
